Repository: kpiyush16/fsw-signal-classification

# fsw-signal-classification
2 Case Studies and a method (using LSTMs) for separating out the Friction Stir Welding batch Signals.

File: expt/dict_for_uts.csv
Sl. No.,rpm,ws,UTS (MPa),,
1,600,40,210.0918,,
2,600,50,214.6092,,Tensile strength of the base material is 270 MPa
3,600,60,215.4662,,
4,600,80,221.075,,
5,600,100,228.1527,,
6,600,150,150.709,,
7,600,200,146.2,,
8,1000,40,225.5982,,
9,1000,50,224.5843,,
10,1000,60,221.5021,,
11,1000,80,229.4368,,
12,1000,100,235.4119,,
13,1000,150,244.8175,,
14,1000,200,249.3077,,
15,1400,40,191.0587,,
16,1400,50,199.8093,,
17,1400,60,192.8959,,
18,1400,80,188.4414,,
19,1400,100,233.2595,,
20,1400,150,231.327,,
21,1400,200,241.6836,,
22,1800,40,190.3269,,
23,1800,50,195.139,,
24,1800,60,197.9676,,
25,1800,80,205.0572,,
26,1800,100,208.2467,,
27,1800,150,218.3649,,
28,1800,200,241.6836,,
29,2200,40,185.7625,,
30,2200,50,171.4773,,
31,2200,60,194.1913,,
32,2200,80,207.3997,,
33,2200,100,211.9429,,
34,2200,150,190,,
35,2200,200,190.0223,,
36,2600,40,178.4046,,
37,2600,50,186.0936,,
38,2600,60,188.5268,,
39,2600,80,193.8919,,
40,2600,100,210.8388,,
41,2600,150,226.2221,,
42,2600,200,225.6616,,

File: expt/exp_data.csv (part 1 of 47)
force,torque,pow,rpm,vel,uts,fpr
4312.0571,8.455,2.47349,1383.1964,39.024,191.0587,0.028212913
8049.9331,14.062,2.467242,990.8306,191.86,249.3077,0.193635522
4876.9702,11.392,2.471188,998.8838,44.689,225.5982,0.044738938
4258.5264,7.298,2.460666,1760.5524,57.907,197.9676,0.032891381
3828.1875,6.586,2.470202,1773.9846,42.343,190.3269,0.023868866
4125.7461,6.586,2.479737,2160.9863,60.654,194.1913,0.028067739
3291.3855,5.874,2.469544,2560.3865,41.885,178.4046,0.016358858
4274.9741,6.942,2.461652,1765.4681,40.398,190.3269,0.022882317
3845.2334,6.23,2.469544,2551.2319,34.962,178.4046,0.013703968
5811.5137,17.533,2.460008,599.4709,34.561,210.0918,0.057652507
1649.579,4.45,2.471517,2560.6694,45.032,178.4046,0.017586027
5279.7954,7.565,2.460995,1767.179,59.681,197.9676,0.033771904
4728.9385,7.387,2.458693,1766.8383,59.452,197.9676,0.033648806
3293.1799,6.052,2.457378,2170.3088,41.485,185.7625,0.019114791
3998.05,8.366,2.47612,1384.5734,41.771,191.0587,0.030168859
1471.0438,4.45,2.468886,2176.4915,47.436,171.4773,0.02179471
4219.0513,6.942,2.460008,1768.1486,48.752,195.139,0.027572343
4191.8369,7.565,2.461652,1769.1366,45.833,195.139,0.025906988
5509.4692,8.366,2.482368,1760.9318,146.599,218.3649,0.083250811
4921.8281,11.125,2.472503,998.6472,43.03,225.5982,0.04308829
4305.1787,8.277,2.474147,1380.1864,49.324,199.8093,0.035737202
5309.7012,11.481,2.487629,1000.11,44.975,224.5843,0.044970053
1562.2551,4.628,2.472174,1779.55,51.613,195.139,0.0290034
4934.0894,13.528,2.199584,599.8845,61.111,215.4662,0.101871277
5045.9355,13.973,2.19498,599.468,63.801,215.4662,0.106429367
5953.2651,12.015,2.47349,998.6598,153.007,244.8175,0.153212335
5932.6309,17.177,2.463625,599.6136,35.419,210.0918,0.059069708
4764.8247,11.036,2.472832,1000.4792,61.283,221.5021,0.061253647
3638.8862,6.408,2.470859,2543.7661,41.942,178.4046,0.016488151
4120.9614,9.078,2.474147,1377.036,41.256,191.0587,0.029960001
6296.5791,8.722,2.465269,1754.7585,151.691,218.3649,0.086445514
2315.8713,9.078,2.001306,599.5698,151.749,150.709,0.25309647
2349.6646,5.607,2.463296,1773.3232,35.706,190.3269,0.020135077
3985.7888,6.319,2.488287,2164.3396,62.141,194.1913,0.028711298
4815.6636,10.68,2.460008,1000.5464,47.321,224.5843,0.047295158
4015.0962,17.355,2.377146,599.703,102.539,228.1527,0.17098297
5060.8882,6.942,2.472174,2543.8989,48.237,186.0936,0.018961838
5165.2583,10.769,2.469873,998.8508,41.656,225.5982,0.041703926
5334.522,17.444,2.434031,600.1171,50.411,214.6092,0.084001939
4024.3669,6.853,2.465598,1765.0552,41.141,190.3269,0.023308619
5824.0742,17.978,2.47053,599.0656,52.7,214.6092,0.087970332
6312.4292,8.722,2.456062,1759.9252,149.46,218.3649,0.084924064
5984.9648,7.654,2.46231,2152.4866,101.566,211.9429,0.047185427
6378.2212,19.58,2.478751,599.3279,60.768,215.4662,0.101393578
3432.2402,5.607,2.468229,2559.7729,54.531,186.0936,0.021303062
4556.6831,8.989,2.473819,1370.374,59.452,192.8959,0.043383777
3488.7612,8.277,2.46231,1757.1842,35.477,190.3269,0.020189688
3451.0806,6.23,2.467571,2552.2886,40.111,178.4046,0.015715699
3770.47,5.785,2.470859,2555.8533,52.929,186.0936,0.020708935
4708.9014,8.811,2.482697,1387.361,76.389,188.4414,0.055060651
4332.3926,9.523,2.475134,1376.0936,58.079,192.8959,0.042205705
4215.4624,6.942,2.463296,1768.7034,39.082,190.3269,0.022096413
3986.0879,6.675,2.472174,2157.1172,59.452,194.1913,0.027560858
4260.3203,8.366,2.483683,1376.2284,50.926,199.8093,0.037004032
5260.3569,17.622,2.415289,599.4713,50.239,214.6092,0.083805513
2172.3254,4.806,2.467571,2176.1252,59.795,194.1913,0.027477739
6132.0996,9.434,2.470202,1368.8383,151.462,231.327,0.110650031
4850.0552,7.654,2.463296,1763.9001,51.041,195.139,0.028936446
3307.2354,5.963,2.463296,2162.1406,35.191,185.7625,0.016276
2938.8008,6.497,2.472503,1765.2928,42.744,190.3269,0.024213547
4036.6282,6.853,2.460666,1767.1904,41.828,190.3269,0.02366921
4018.6851,6.853,2.463296,1763.5082,40.626,190.3269,0.023037035
4282.7495,6.586,2.466584,2537.3164,97.618,210.8388,0.038472931
3368.5413,6.408,2.466913,2156.5198,39.31,185.7625,0.018228444
4906.2773,8.366,2.45935,1760.7222,81.196,205.0572,0.046115168
6029.2251,15.931,2.367281,599.7399,52.986,214.6092,0.088348299
5875.8101,18.156,2.481053,599.8808,39.425,210.0918,0.06572139
4264.5073,8.722,2.473161,1379.1196,46.806,199.8093,0.033939043
3295.2732,5.518,2.472174,2559.8391,48.637,186.0936,0.019000022
5099.4658,10.68,2.472503,999.8788,41.485,225.5982,0.041490029
4737.9097,6.764,2.46494,2547.6831,104.771,210.8388,0.041124031
5401.2119,10.769,2.475791,999.1234,44.861,224.5843,0.04490036
4620.3813,9.968,2.475134,1372.3298,80.051,188.4414,0.058332188
4351.5322,6.586,2.463625,2153.3064,78.506,207.3997,0.036458351
4699.0327,6.586,2.463625,2549.2273,81.882,193.8919,0.032120321
4275.2729,8.633,2.473819,1386.3602,57.449,192.8959,0.041438726
5084.8125,10.769,2.473819,998.8292,45.49,225.5982,0.045543322
4242.6763,6.675,2.467571,1762.1674,38.853,190.3269,0.022048416
5926.9482,12.816,2.473161,997.5886,59.28,221.5021,0.059423293
4425.9966,6.319,2.465269,2547.7297,59.681,188.5268,0.023425169
5409.2861,11.125,2.470859,999.6064,43.373,224.5843,0.043390078
6064.2144,12.905,2.477107,999.042,76.79,229.4368,0.076863635
3501.9194,6.586,2.459022,2161.4021,51.098,171.4773,0.023641136
5619.2222,8.277,2.461323,1762.3365,78.049,205.0572,0.044287229
4412.8379,8.633,2.474805,1386.2394,37.308,191.0587,0.0269131
5239.7222,10.235,2.472832,1371.9868,74.901,188.4414,0.054593091
4032.7405,6.853,2.463954,1768.2626,40.684,190.3269,0.023007895
7125.5571,9.968,2.467242,1369.8986,100.822,233.2595,0.073598148
5863.8486,18.334,2.479408,599.3689,38.567,210.0918,0.064346015
5568.084,12.549,2.469544,999.7178,60.368,221.5021,0.060385041
4314.4492,9.167,2.471846,1380.749,63.686,192.8959,0.046124241
4666.7349,7.12,2.462639,2153.0234,101.795,211.9429,0.047280025
6305.5513,18.334,2.478751,599.096,45.719,214.6092,0.076313312
4681.9868,7.209,2.466256,2160.8213,96.874,211.9429,0.044832028
6050.458,17.622,2.471846,599.0142,50.926,214.6092,0.085016349
4696.9395,7.298,2.46231,2149.8784,80.624,207.3997,0.037501656
5061.7852,11.036,2.47349,999.7018,45.032,224.5843,0.045045433
6350.1099,17.889,2.484012,599.1665,48.008,214.6092,0.08012464
4303.9824,8.366,2.481053,1379.0878,38.338,191.0587,0.027799535
6153.6313,13.172,2.47908,998.9794,79.307,229.4368,0.079388023
4804.2998,11.125,2.471188,999.563,36.335,225.5982,0.036350885
7029.8599,9.968,2.466913,1366.7466,93.212,233.2595,0.068199914
3763.2927,7.743,2.474805,1381.604,50.983,199.8093,0.036901312
6940.1436,12.994,2.470202,998.4086,99.277,235.4119,0.099435241
4535.749,9.256,2.471188,1376.4753,62.599,192.8959,0.04547775
4825.5327,11.125,2.472174,998.7372,36.793,225.5982,0.036839521
6916.2192,7.476,2.461652,2543.262,202.961,225.6616,0.079803418
3480.0886,6.141,2.459679,2163.5911,42.171,185.7625,0.019491206
3824.001,6.764,2.460337,2163.3271,60.539,194.1913,0.02798421
3936.4451,6.408,2.458693,2156.8613,58.536,194.1913,0.027139436
4428.0898,6.586,2.461652,2547.3525,99.621,210.8388,0.039107662
3890.3906,6.764,2.476449,1766.5806,42.915,190.3269,0.024292693
6391.6787,19.402,2.478751,600.0051,61.169,215.4662,0.101947467
5299.5332,7.12,2.465598,2160.7913,100.822,211.9429,0.046659758
5228.0596,6.764,2.461323,2549.499,83.599,193.8919,0.032790364
4917.043,10.146,2.46231,1753.5236,104.999,208.2467,0.059878863
2052.7039,4.895,2.210764,2568.3555,61.512,188.5268,0.023949956
2992.0325,5.963,2.472832,2558.7561,37.25,178.4046,0.014557855
5665.5757,7.209,2.463625,2546.9849,201.473,225.6616,0.07910255
5350.3726,11.392,2.470859,997.6348,43.831,225.5982,0.043934915
5636.8662,16.643,2.461323,599.9139,40.913,210.0918,0.06819812
5667.3691,16.198,2.4679,993.622,105.343,235.4119,0.10601919
6578.2886,9.612,2.467571,1362.8188,99.792,233.2595,0.073224702
5202.3408,11.214,2.474805,997.5388,42.572,225.5982,0.042677037
3602.1028,6.408,2.466584,2545.0037,36.564,178.4046,0.014366973
3643.6711,6.408,2.47053,2544.8889,43.545,178.4046,0.017110767
2916.0728,5.696,2.466913,2558.2644,37.537,178.4046,0.014672838
4653.8755,8.811,2.474476,1380.0394,39.31,191.0587,0.028484694
4941.8647,13.35,2.469544,999.3888,51.613,224.5843,0.051644565
6577.6904,9.434,2.46494,1370.1174,99.106,233.2595,0.072333947
3420.5769,6.141,2.4679,2551.5222,53.043,186.0936,0.020788767
5015.731,6.497,2.465269,2547.9321,83.027,193.8919,0.032586033
4039.3198,7.743,2.472174,1376.7026,52.414,199.8093,0.03807213
5660.1924,15.397,2.314341,600.0287,59.338,215.4662,0.098891936
4463.9766,11.481,2.47349,999.8216,40.855,225.5982,0.04086229
3964.5562,9.078,2.476778,1381.4749,38.853,191.0587,0.028124289
5712.8257,16.732,2.446855,600.2912,42.229,210.0918,0.070347525
6245.7402,8.544,2.456391,1757.002,148.201,218.3649,0.084348794
5242.4141,11.837,2.473161,998.5674,60.482,221.5021,0.060568771
4477.7329,12.193,2.470859,999.9958,42.343,225.5982,0.042343178
6206.2651,8.722,2.461323,1760.4102,147.171,218.3649,0.083600402
6504.7207,7.654,2.460008,2154.1777,203.991,190.0223,0.09469553
3331.4587,5.785,2.465269,2170.1858,51.556,171.4773,0.023756491
5379.6797,6.764,2.465269,2547.6646,83.828,193.8919,0.03290386
4784.2632,6.853,2.464612,2546.3152,106.201,210.8388,0.041707719
2338.0015,6.586,2.475134,1392.8728,59.166,192.8959,0.042477676
4262.7129,6.23,2.469215,2547.1768,51.613,186.0936,0.020262826
3793.1982,6.586,2.466256,2163.0122,51.155,171.4773,0.02364989
8295.7549,8.811,2.465598,2536.3997,202.045,225.6616,0.079658186
4035.731,8.01,2.474147,1379.6422,44.804,199.8093,0.032475087
7381.5474,14.685,2.466256,998.443,201.759,249.3077,0.202073629
3949.6035,7.832,2.474476,1372.4976,46.921,199.8093,0.034186581
5829.7559,8.989,2.460337,1754.5386,195.408,241.6836,0.11137287
5268.7305,8.989,2.460666,1759.7694,195.98,241.6836,0.111366864
5290.8608,11.036,2.470202,997.4826,43.316,225.5982,0.043425319
5706.8452,16.91,2.441265,599.5508,40.684,210.0918,0.067857469
4715.7798,11.481,2.474147,999.9568,36.449,225.5982,0.036450575
4035.1328,6.853,2.486642,2159.9451,59.338,194.1913,0.027471995
6249.6279,18.067,2.478422,600.1067,61.226,215.4662,0.10202519
6163.5005,16.109,2.364651,600.3178,49.896,214.6092,0.083115976
4156.5488,8.366,2.472832,1379.6752,51.899,199.8093,0.037616825
3857.7939,6.408,2.460995,2550.7524,55.962,188.5268,0.021939409
3612.5696,6.23,2.467242,2549.04,38.795,178.4046,0.015219455
4184.0615,9.078,2.465927,1382.2968,62.542,192.8959,0.045244986
5188.2856,7.832,2.458364,1764.3337,84.515,205.0572,0.047901936
3973.5278,6.586,2.471846,2541.0854,37.88,178.4046,0.014907016
7025.374,7.832,2.45672,2150.2346,200.901,190.0223,0.093432131
2556.3108,5.162,2.467242,2168.603,58.136,194.1913,0.026808042
3488.7612,6.141,2.468886,2161.3035,48.809,171.4773,0.022583131
2971.697,6.141,2.45935,1768.3267,42.343,190.3269,0.023945236
5196.0605,6.853,2.465927,2539.4797,107.002,210.8388,0.042135403
5116.5122,10.769,2.477436,997.3516,44.46,224.5843,0.044578061
3364.3545,5.785,2.474147,2558.6423,51.098,186.0936,0.019970748
4277.3667,6.408,2.463954,2158.9766,78.621,207.3997,0.036415865
4467.8638,9.167,2.473819,1372.6672,77.419,188.4414,0.056400415
7178.1904,19.58,2.478422,599.7991,106.43,228.1527,0.177442747
4696.9395,7.387,1.466319,1761.431,51.384,195.139,0.029171736
5688.6021,12.549,2.474476,991.9186,57.278,221.5021,0.057744658
6184.1353,8.633,2.466913,1759.915,148.029,218.3649,0.084111449
6325.5879,7.654,2.459022,2154.1853,151.005,190,0.070098427
5187.9863,11.214,2.472174,998.4344,45.833,224.5843,0.045904869
4177.4829,8.722,2.469544,1377.7114,45.605,199.8093,0.033101998
6098.9043,16.554,2.400821,599.7437,56.419,215.4662,0.094071851
4658.9595,9.345,2.475791,1375.4034,82.054,188.4414,0.059658134
5902.7256,17.889,2.475463,600.2589,48.637,214.6092,0.081026704
5325.8501,11.926,2.469544,999.3534,61.741,221.5021,0.061780948
4377.8486,8.722,2.47349,1374.9354,58.708,192.8959,0.042698733
3691.8186,6.319,2.464612,2550.8291,55.275,186.0936,0.021669425
4949.3408,11.125,2.463954,1000.6978,41.256,225.5982,0.041227232
2957.6411,7.654,1.580747,998.6902,150.49,244.8175,0.15068737
6361.7734,12.816,2.47053,999.5296,82.855,229.4368,0.082893993
4363.7935,7.298,2.465598,1766.4866,48.981,195.139,0.02772792
3974.126,6.141,2.47053,2551.7673,39.425,178.4046,0.015450077
7121.9683,10.057,2.466256,1367.321,102.081,233.2595,0.07465767
6102.792,12.905,2.471846,998.5118,78.106,229.4368,0.078222411
2751.8921,5.251,2.465269,2568.0259,54.645,188.5268,0.021278991
4587.7847,7.654,2.457378,1766.7823,60.94,197.9676,0.034492082
3557.8428,6.319,2.466913,2543.3872,58.365,188.5268,0.022947745
4325.2153,7.209,2.463954,1759.7834,79.193,205.0572,0.045001561
5569.8784,7.921,2.471846,1760.9222,99.85,208.2467,0.056703243
5169.7441,7.921,2.461981,1766.7974,101.223,208.2467,0.057291798
5809.4204,12.371,2.47053,999.1748,79.365,229.4368,0.079430546
2414.5593,5.251,2.455733,1773.288,62.256,197.9676,0.035107664
2547.04,5.696,2.4679,2553.6316,41.084,178.4046,0.01608846
5987.0586,7.476,2.463625,2157.7563,154.781,190,0.071732382
4715.1816,10.769,2.470859,1001.6302,37.022,225.5982,0.036961745
5077.3364,7.921,2.466256,1764.6132,82.34,205.0572,0.046661784
5675.145,8.01,2.460995,1755.0793,100.994,208.2467,0.057543839
5563.897,8.811,2.463954,1760.0739,195.236,241.6836,0.110924888
7324.1294,9.701,2.469544,1375.7458,152.893,231.327,0.11113463
4259.1245,6.942,2.462967,1771.7678,44.289,190.3269,0.024997068
3074.5713,6.319,2.461652,1773.2362,43.716,190.3269,0.02465323
4036.9272,6.942,2.460995,1764.08,63.801,197.9676,0.036166727
6300.4668,12.727,2.474147,998.4096,77.305,229.4368,0.077428142
7689.8721,13.617,2.47053,998.904,151.005,244.8175,0.151170683
4874.5776,11.125,2.471517,999.3752,61.111,221.5021,0.061149206
5411.3794,10.858,2.469873,999.4996,44.517,224.5843,0.044539287
4768.1143,9.256,2.473819,1380.6086,36.22,191.0587,0.026234807
3739.0693,7.743,2.471846,1384.0284,50.812,199.8093,0.036713119
6139.5757,8.188,2.460666,2539.6182,80.738,193.8919,0.031791393
5814.2056,7.387,2.465598,2154.3774,96.359,211.9429,0.044727075
4040.5161,8.188,2.477436,1375.1528,36.106,191.0587,0.026255991
5092.8867,10.858,2.471188,998.5948,41.714,225.5982,0.041772699
7257.4395,13.172,2.469544,1000.762,100.307,235.4119,0.100230624
6866.875,18.156,2.398519,598.9166,79.88,221.075,0.133374163
5716.7139,16.999,2.455076,599.2503,41.37,210.0918,0.069036261
3423.8665,6.675,1.278892,1773.2474,42.458,190.3269,0.023943641
6500.8335,7.832,2.458364,2153.968,204.163,190.0223,0.094784602
7699.4414,13.884,2.464612,995.788,149.689,244.8175,0.150322157
5174.2295,11.303,2.47053,1001.0838,42.858,224.5843,0.042811601
5078.2334,10.858,2.479408,998.9164,48.18,224.5843,0.048232264
3151.7273,6.23,2.461981,2164.8281,43.831,185.7625,0.020246873
5836.0361,16.02,2.386024,600.1533,37.994,210.0918,0.063307158
2186.3811,6.408,2.476778,1390.7629,76.961,188.4414,0.055337254
5516.6465,8.01,2.466913,1760.7249,100.422,208.2467,0.057034463
3359.2708,14.952,2.310724,600.0042,96.817,228.1527,0.161360537
3112.5513,5.963,2.466584,2168.1924,42.515,185.7625,0.0196085
3973.5278,6.23,2.468557,2557.3757,45.319,186.0936,0.0177209
6179.0508,17.266,2.452445,599.717,61.97,215.4662,0.103332072
3612.5696,6.675,2.466256,1763.2366,200.558,241.6836,0.113744236
5667.6689,7.565,2.465927,2149.2788,93.098,211.9429,0.043315925
4410.1465,8.544,2.468557,1374.1606,53.387,192.8959,0.038850626
5760.9736,17.8,2.478422,598.8593,41.542,210.0918,0.069368548
5811.5137,7.654,2.460666,2153.6274,150.318,190,0.069797589
6565.4287,9.879,2.458035,1370.2136,102.482,233.2595,0.074792718
6200.2837,7.565,2.463625,2152.7725,147.4,190,0.068469845
5358.4468,11.214,2.469544,998.2236,42.801,225.5982,0.042877167
4572.5332,7.476,2.460666,1764.6606,52.013,195.139,0.02947479
3141.2605,6.052,2.470202,2555.4465,41.084,178.4046,0.016077034
3158.9045,5.785,2.469215,2554.5073,154.838,226.2221,0.060613646
6355.792,19.58,2.479408,599.8766,58.079,215.4662,0.096818246
3789.3105,5.963,2.468886,2554.0466,54.703,186.0936,0.021418168
5000.7783,7.387,2.463954,2152.79,96.302,211.9429,0.044733578
4992.4048,7.476,2.461981,1763.5508,58.422,197.9676,0.033127483
3904.1472,6.408,2.46494,2163.3557,59.338,194.1913,0.027428684
3018.6482,5.785,2.461652,2159.3618,42.343,185.7625,0.019609034
6618.6606,19.669,2.48467,599.3203,77.248,221.075,0.128892681
3343.1221,5.963,2.469873,2165.4146,48.866,171.4773,0.022566579
4844.0737,8.544,2.470859,1373.442,49.152,199.8093,0.03578746
4959.5088,8.722,2.474476,1382.0642,51.27,199.8093,0.037096685
4233.1064,6.764,2.481381,2163.8704,61.512,194.1913,0.028426841
6214.3394,7.387,2.462967,2156.5701,148.773,190,0.068985933
6349.2129,13.083,2.472503,1002.1646,79.822,229.4368,0.07964959
4199.9116,8.366,2.46231,1384.0138,43.659,199.8093,0.031545206
4313.8516,8.099,2.472503,1375.4624,37.88,191.0587,0.02753983
3168.175,6.052,2.468229,2553.1035,50.411,186.0936,0.019744989
3660.7173,7.387,2.465927,2539.8584,37.537,178.4046,0.01477917
5795.3652,17.355,2.46494,599.3162,42.973,210.0918,0.071703385
6996.665,7.654,2.461323,2156.5728,201.473,190.0223,0.093422768
3047.9556,6.141,2.460995,1775.918,39.425,190.3269,0.022199786
3601.2056,6.23,2.463296,2162.3391,50.239,171.4773,0.023233636
5758.2817,10.324,2.467242,1364.3726,203.133,241.6836,0.148883817
3105.3738,6.052,2.471517,2548.6238,38.509,178.4046,0.015109723
4969.9756,8.544,2.460337,1763.1456,200.786,241.6836,0.113879421
3517.1711,15.842,2.401807,599.2915,102.596,228.1527,0.171195487
3745.9478,13.973,2.478422,599.7159,105.343,228.1527,0.175654839
4871.5869,7.654,2.462639,1767.5063,59.452,197.9676,0.033636089
6391.6787,19.402,2.475791,600.0051,61.169,215.4662,0.101947467
7744.8979,13.795,2.466256,998.6482,147.743,244.8175,0.147942989
5664.6782,17.444,2.482697,599.9013,38.052,210.0918,0.063430434
2161.8586,5.073,2.467242,2165.5581,46.062,171.4773,0.021270267
5511.8613,8.277,2.466584,1761.6368,100.25,208.2467,0.056907303
2526.7043,10.591,2.471188,599.4679,73.128,221.075,0.121988183
4102.4199,9.968,2.477436,1372.3042,57.678,192.8959,0.04203004
4730.1343,8.633,2.478093,1367.5394,48.58,199.8093,0.035523657
4218.752,6.675,2.464283,2547.3423,54.302,188.5268,0.021317119
4018.6851,8.366,2.474476,1389.6068,35.648,191.0587,0.0256533
4014.7974,6.853,2.469873,1767.5646,42.057,190.3269,0.023793756
3827.2903,6.675,2.467242,2165.5354,56.877,194.1913,0.026264636
4949.042,7.387,2.466256,2153.8252,83.885,207.3997,0.038946986
3428.9504,6.141,2.466913,2165.9053,47.321,171.4773,0.021848139
3693.613,6.408,2.467571,2161.4719,52.471,171.4773,0.024275587
6292.0937,12.816,2.469544,997.337,76.275,229.4368,0.076478663
3231.575,6.052,2.468557,2161.677,36.392,185.7625,0.016835078
5001.6753,9.078,2.474476,1380.0874,49.896,199.8093,0.036154232
4066.5334,8.188,2.47349,1385.8531,50.297,199.8093,0.036293168
1940.2595,5.073,2.468886,1777.0126,35.133,190.3269,0.019770822
5568.6821,8.722,2.458035,1759.8892,201.13,241.6836,0.114285604
3779.741,6.052,2.466913,2556.7415,60.482,188.5268,0.023655892
5158.9775,11.392,2.47053,1000.735,43.602,225.5982,0.043569976
5279.1973,11.303,2.474476,998.5064,46.177,224.5843,0.046246073
3388.877,5.607,2.462967,2561.9094,51.899,186.0936,0.020257937
4695.7432,9.078,2.474476,1372.3584,55.733,199.8093,0.040611111
5664.0801,16.821,2.450472,599.2619,39.024,210.0918,0.065120109
3679.8567,6.497,2.456062,2160.7478,53.615,171.4773,0.024813169
3230.0796,5.696,2.466256,2559.5017,153.637,226.2221,0.060026137
5270.2261,7.654,2.461323,1760.7318,61.855,197.9676,0.035130279
3394.26,12.104,2.318945,600.1189,150.204,150.709,0.250290401
4011.8066,6.586,2.467571,1765.5302,41.428,190.3269,0.023464906
5716.1157,15.575,2.348867,599.9057,38.166,210.0918,0.063619999
4492.9844,8.989,2.473819,1379.5164,64.144,192.8959,0.046497454
5196.3599,17.088,2.421865,600.0166,48.637,214.6092,0.081059424
5933.229,17.088,2.413316,599.6593,37.651,210.0918,0.062787319
3243.8359,5.963,2.468886,2563.1514,40.455,178.4046,0.015783305
5013.6372,7.476,2.460666,1762.8416,51.041,195.139,0.028953821
4497.7695,8.099,2.476778,1375.2808,55.504,199.8093,0.040358304
6333.9609,18.423,2.468557,599.3736,60.139,215.4662,0.100336418
4605.4287,7.565,2.47053,1764.3146,48.408,195.139,0.027437284
6131.5015,12.727,2.463625,999.8744,76.733,229.4368,0.076742639
7249.3652,8.099,2.463954,2153.5461,199.757,190.0223,0.092757244
5700.2656,15.219,2.311711,600.2694,57.564,215.4662,0.095896942
5198.1538,10.947,2.472503,999.3752,43.716,225.5982,0.043743331
3395.7554,5.785,2.478422,2167.4595,52.185,171.4773,0.024076574
4908.9687,9.523,2.478422,1372.7224,81.024,188.4414,0.059024315
3442.7068,8.811,2.46231,1760.036,50.755,195.139,0.028837478
4350.0366,8.544,2.478751,1378.1967,50.926,199.8093,0.036951184
4760.0396,10.947,2.475791,1001.747,47.665,224.5843,0.047581874
4697.8364,7.832,2.46494,1756.4261,97.218,208.2467,0.055349895
5119.8013,7.031,2.470202,2542.6313,199.299,225.6616,0.078382973
3636.4939,6.23,2.465598,2557.4055,57.85,188.5268,0.022620582
3541.9927,6.408,2.468557,2162.1724,50.755,171.4773,0.023474076
3907.7358,8.188,2.474476,1372.4122,36.793,191.0587,0.026809001
2588.6086,5.34,2.465598,2173.6758,61.34,194.1913,0.02821948
4069.5242,6.586,2.4679,2156.917,60.539,194.1913,0.028067376
4965.1904,6.586,2.464283,2548.8516,78.22,193.8919,0.03068833
4267.498,8.811,2.473161,998.056,50.926,224.5843,0.051025193
6327.6807,16.999,2.47349,599.1064,52.128,214.6092,0.087009586
4062.3469,6.497,2.466584,2159.771,57.964,194.1913,0.026838031
3929.2678,6.586,2.466913,2162.2009,62.427,194.1913,0.02887197
3237.2566,5.963,2.465598,2549.6953,78.22,193.8919,0.030678176
5137.147,9.79,2.473161,1370.061,85.487,188.4414,0.062396492
7887.5469,8.9,2.459679,2146.429,102.596,211.9429,0.04779846
6627.9307,9.79,2.461323,1368.4156,102.425,233.2595,0.074849337
3563.2256,6.586,2.463954,1768.6538,41.771,190.3269,0.023617398
3873.0457,8.366,2.473819,1378.7948,43.201,191.0587,0.031332436
4541.1323,6.408,2.465927,2540.822,58.021,188.5268,0.022835523
3242.9387,6.141,2.463954,2162.8237,35.477,185.7625,0.016403094
4403.5674,7.476,2.460995,1762.21,59.109,197.9676,0.03354254
7157.8545,10.146,2.463954,1361.1572,98.648,233.2595,0.072473628
3300.0579,6.23,2.472503,2554.1177,51.384,186.0936,0.020118102
4697.5376,7.387,2.466584,2150.2651,83.027,207.3997,0.038612448
3069.1885,6.052,2.466584,2162.2502,40.97,185.7625,0.018947853
4623.6709,6.319,2.467242,2549.9451,59.91,188.5268,0.023494623
3020.4426,5.963,2.467242,2562.3542,40.626,178.4046,0.015854951
4991.2085,7.654,2.460666,1758.6986,51.212,195.139,0.029119259
5672.7524,16.999,2.458693,599.8222,40.741,210.0918,0.067921794
4428.0898,10.057,2.476449,999.325,50.812,224.5843,0.050846321
3415.792,6.141,2.473161,2557.4397,35.248,178.4046,0.013782534
5018.7217,18.512,2.477107,599.7536,50.869,214.6092,0.084816498
5106.6436,11.303,2.454747,998.749,44.289,225.5982,0.044344475
3731.8921,8.01,2.474147,1380.0398,43.659,199.8093,0.031636044
7299.3076,13.528,2.475463,996.5542,152.206,244.8175,0.152732285
4370.9707,6.853,2.469544,2158.8086,58.937,194.1913,0.027300707
3501.6204,6.23,2.460337,1774.418,49.553,195.139,0.02792634
5077.3364,7.921,2.467242,1764.6132,82.34,205.0572,0.046661784
3850.3174,6.23,2.463625,2163.9224,58.479,194.1913,0.027024537
5367.7173,14.507,2.259429,600.1561,42.286,210.0918,0.070458336
4231.6113,7.031,2.45935,1769.0378,40.512,190.3269,0.022900585
4815.0659,13.261,2.465927,997.9568,39.94,225.5982,0.040021772
7181.48,9.701,2.472174,1368.998,150.719,231.327,0.11009439
3879.9238,8.455,2.475134,1378.7618,39.425,191.0587,0.028594497
3811.1414,6.586,2.463954,1770.2126,48.752,195.139,0.027540195
6355.4927,7.387,2.4679,2548.019,204.277,225.6616,0.080170909
4920.6318,10.591,2.471188,999.3338,42,225.5982,0.042027999
4295.6089,6.23,2.462639,2557.6421,60.94,188.5268,0.023826633
3758.8069,6.319,2.45935,2551.9092,58.994,188.5268,0.023117594
6641.3887,9.523,2.469544,1371.6882,97.389,233.2595,0.070999371
3776.1521,6.675,2.460008,2163.1768,48.122,171.4773,0.022245986
5295.9443,8.01,2.462967,1762.8271,92.983,208.2467,0.052746523
4414.0342,6.497,2.472503,2555.0894,49.496,186.0936,0.019371534
5262.4507,7.209,2.463954,2155.7129,98.534,211.9429,0.045708313
4885.0444,7.832,2.460337,1764.1788,57.335,197.9676,0.03249954
6067.2051,12.549,2.461652,1001.2576,81.081,229.4368,0.080979161
5613.8389,12.638,2.474147,999.159,59.395,221.5021,0.059444993
4363.7935,8.366,2.470859,1375.948,39.253,191.0587,0.028527968
3226.1919,6.141,2.460008,1772.2244,94.929,208.2467,0.053564887
2938.5017,5.607,2.468886,2167.9463,47.665,171.4773,0.021986246
5786.9912,17.533,2.479408,599.8081,38.624,210.0918,0.064393929
6430.855,18.601,2.478093,599.7958,80.395,221.075,0.134037284
2625.9902,5.251,2.473161,2172.8167,58.136,194.1913,0.026756054
3381.999,6.141,2.464612,2166.4783,37.594,185.7625,0.017352586
5740.6377,17.622,2.479408,599.8858,41.256,210.0918,0.06877309
7345.6611,14.329,2.475791,999.2732,103.34,235.4119,0.103415162
4974.7607,6.675,2.464612,2547.4265,89.092,193.8919,0.034973335
5659.8931,16.91,2.456391,599.0412,38.338,210.0918,0.063998937
4381.4375,6.052,2.464283,2556.0222,58.021,188.5268,0.022699725
3561.1321,8.455,2.47612,1377.338,57.335,192.8959,0.0416274
3908.0349,6.764,2.465927,1768.8398,43.945,190.3269,0.024843968
3634.6995,9.434,2.474476,997.9824,60.539,221.5021,0.06066139
7110.3052,9.968,2.46494,1368.2096,100.365,233.2595,0.073354989
5359.6431,11.214,2.469544,996.3928,44.46,225.5982,0.044620957
2918.7642,7.031,2.307436,999.974,50.926,224.5843,0.050927324
5013.9365,11.214,2.475134,1000.2068,42.686,225.5982,0.042677174
4162.8286,8.455,2.468557,1379.0906,42.229,191.0587,0.030620903
4887.7358,7.476,2.463296,1764.7321,48.637,195.139,0.027560557
4213.3691,7.832,2.474476,1390.239,38.567,191.0587,0.027741273
5054.0098,11.125,2.473819,995.7362,36.278,225.5982,0.036433344
6405.1357,17.266,2.458693,600.2293,51.727,214.6092,0.086178732
3907.1377,6.942,2.464283,2160.0083,77.991,207.3997,0.036106806
3199.875,6.052,2.473819,2551.8174,40.34,178.4046,0.015808341
3163.3904,6.052,2.463296,2164.2617,61.054,194.1913,0.028210082
6064.2144,17.889,2.477436,599.7862,49.953,214.6092,0.083284677
5795.3652,18.423,2.467571,599.3892,48.637,214.6092,0.081144272
4772.002,10.502,2.465598,998.6794,44.002,225.5982,0.044060186
3882.9146,6.853,2.468229,2162.9348,57.335,194.1913,0.026507965
4571.9351,6.319,2.469544,2546.0476,61.455,188.5268,0.024137412
5518.4409,8.544,2.466913,2535.209,201.187,225.6616,0.079357165
3339.8323,6.141,2.468886,2557.2429,52.071,186.0936,0.020362164
4116.7749,7.921,2.475463,1382.3616,38.338,191.0587,0.027733699
1788.041,4.806,2.46494,1777.9969,49.553,195.139,0.027870127
563.7139,3.827,2.46231,2170.5425,80.852,207.3997,0.037249674
5694.5835,17.533,2.478093,599.8058,49.438,214.6092,0.082423344
4760.3389,7.832,2.460337,1766.4098,62.141,197.9676,0.035179266
5167.9497,6.764,2.466913,2558.6892,101.051,210.8388,0.039493269
4008.8162,7.654,2.4679,2155.6865,46.749,171.4773,0.021686363
3656.8296,7.832,2.475463,1386.6284,62.485,192.8959,0.045062542
5821.0835,17.533,2.436991,599.4792,42.171,210.0918,0.07034606
3679.5576,6.319,2.467571,2553.2688,50.125,186.0936,0.019631697
4557.2812,6.497,2.47053,2547.4678,47.836,186.0936,0.018777862
3763.8909,6.764,2.46231,1767.3105,43.316,190.3269,0.024509558
4824.3364,7.209,2.467242,2154.9746,75.932,207.3997,0.035235682
6007.394,7.387,2.469215,2548.9653,202.446,225.6616,0.079422815
5350.3726,6.942,2.465927,2540.0337,82.397,193.8919,0.032439333
4437.3604,7.387,2.466913,1766.764,58.651,197.9676,0.03319685
6771.4771,12.905,2.470202,999.0154,104.027,235.4119,0.104129526
4393.9976,7.654,2.463296,1763.2028,62.542,197.9676,0.035470679
3494.1443,6.675,2.458693,1769.7574,40.226,190.3269,0.022729669
4597.3545,8.633,2.47349,1371.4611,37.937,191.0587,0.02766174
1255.725,4.094,2.08088,2566.9636,40.111,178.4046,0.015625855
4223.2378,6.942,2.460008,1769.3204,40.455,190.3269,0.022864711
4299.4966,6.942,2.470859,2158.6235,63.343,194.1913,0.029344163
5992.1426,16.465,2.393258,599.3852,37.022,210.0918,0.061766624
4944.2573,6.942,2.458035,2158.6021,145.168,190,0.067250931
5984.3667,7.565,2.465598,2149.2515,147.858,190,0.068795113
3971.4343,7.12,2.455733,1764.9094,59.738,197.9676,0.03384763
2893.3447,5.696,2.463296,2165.2754,43.488,185.7625,0.020084281
3634.9985,5.963,2.461323,2552.8347,37.365,178.4046,0.01463667
5376.3901,7.743,2.463954,1762.0458,79.079,205.0572,0.044879083
4058.7583,8.633,2.476778,1380.7338,64.945,192.8959,0.047036583
3768.9749,8.01,2.469544,1380.6215,45.948,199.8093,0.033280664
3886.5032,6.853,2.453432,1766.1204,42.458,190.3269,0.024040264
4055.7676,9.078,2.47349,1382.321,42.744,191.0587,0.030921906
4938.5752,6.675,2.465927,2546.6509,83.027,193.8919,0.032602427
3550.9644,6.319,2.463625,2552.9946,62.656,188.5268,0.024542159
3882.9143,6.408,2.4679,2547.1216,33.989,178.4046,0.013344082
4250.4521,6.408,2.466256,2549.3835,80.28,193.8919,0.031489966
5312.0937,11.303,2.471188,996.8004,45.032,225.5982,0.045176547
3936.4451,6.052,2.478751,2559.6494,46.52,186.0936,0.018174364
2011.1353,8.099,1.989469,600.8141,149.116,150.709,0.248189914
5609.9512,7.387,2.464612,2545.3809,143.223,226.2221,0.056267807
2905.905,11.748,2.159797,599.4142,145.283,150.709,0.242374972
3985.49,9.256,2.47612,1370.7867,55.962,192.8959,0.040824732
5207.126,7.654,2.460995,1764.557,58.079,197.9676,0.03291421
4276.4692,6.319,2.471188,2545.1353,59.738,188.5268,0.023471444
3239.3501,5.963,2.468886,2555.4001,34.389,178.4046,0.013457384
1559.5638,4.895,2.46494,1774.22,36.278,190.3269,0.020447295
7176.396,9.701,2.465598,1371.4467,104.37,233.2595,0.076102119
6165.8931,7.031,2.465598,2540.1787,144.939,226.2221,0.057058584
6713.7598,7.298,2.469215,2546.6655,149.403,226.2221,0.058666126
6129.1094,13.083,2.470859,993.339,77.19,229.4368,0.07770761
3034.4983,6.052,2.457378,2163.7417,38.853,185.7625,0.017956395
4097.3359,8.277,2.475134,1373.792,45.376,199.8093,0.033029745
5449.3594,8.188,2.464612,1759.816,75.874,205.0572,0.043114735
4505.8437,9.078,2.508673,1368.11,57.049,192.8959,0.041699132
4674.2114,10.947,2.471188,995.7546,35.534,225.5982,0.035685499
3660.4182,7.832,2.473161,1373.1852,56.934,192.8959,0.041461268
4818.6543,8.099,2.461323,1761.224,193.119,241.6836,0.109650448
7122.8657,10.057,2.463954,1369.2892,101.795,233.2595,0.07434149
5573.7656,8.188,2.463954,1761.766,102.138,208.2467,0.057974782
7067.8398,19.046,2.478422,599.365,84.343,221.075,0.140720596
5018.4224,8.633,2.458364,1760.0035,58.994,197.9676,0.033519252
5345.5874,10.769,2.474805,998.4118,45.719,224.5843,0.045791726
4233.4058,7.565,2.462967,1761.5322,53.387,195.139,0.030307138
3325.4775,7.476,2.474805,999.8178,43.03,225.5982,0.043037841
5355.4561,17.088,2.47349,600.1831,44.861,214.6092,0.074745523
2346.9729,5.073,2.466584,2166.3611,44.975,171.4773,0.02076062
5616.5308,12.193,2.45672,998.1358,57.392,221.5021,0.05749919
5118.606,10.947,2.473819,998.8164,34.332,225.5982,0.034372684
6130.604,17.711,2.471188,600.0134,46.463,214.6092,0.077436604
4452.313,7.743,2.460337,1757.255,47.264,195.139,0.026896495
4824.9346,11.57,2.472832,999.4882,37.537,225.5982,0.037556221
4082.3835,7.298,2.460008,1766.7961,47.035,195.139,0.026621634
4827.9248,11.036,2.472174,998.9448,43.488,225.5982,0.043533937
4979.8447,6.675,2.464283,2548.2344,83.828,193.8919,0.032896503
4993.8999,8.722,2.465269,1761.2344,201.015,241.6836,0.114133019
4043.8054,6.853,2.465598,1766.252,42.973,190.3269,0.02433005
4676.3047,7.387,2.460337,1767.2042,60.711,197.9676,0.034354264
3566.2161,6.23,2.610607,2163.3726,58.365,194.1913,0.026978709
5263.647,17.533,2.390956,599.7154,49.782,214.6092,0.083009374
4956.8174,11.748,2.471846,997.2932,47.55,224.5843,0.047679058
7167.4248,13.439,2.471188,991.958,147.743,244.8175,0.148940782
3674.1746,6.319,2.462639,2164.2046,48.637,171.4773,0.022473384
3994.4617,8.366,2.473819,1371.806,38.967,191.0587,0.02840562
4143.0913,7.031,2.469873,2154.1482,61.741,194.1913,0.028661445
4145.1846,8.366,2.471517,1384.3218,77.82,188.4414,0.056215253
4742.6948,9.078,2.463954,1759.4681,50.812,195.139,0.028879182
4586.5884,7.654,2.466584,1763.7556,78.621,205.0572,0.044575904
3006.686,5.518,2.472174,2565.7659,45.49,186.0936,0.017729599
7145.8931,9.968,2.467571,1363.0784,100.422,233.2595,0.073672945
6205.9663,12.905,2.472503,997.2572,79.079,229.4368,0.079296494
3651.4465,14.596,2.469215,599.0759,96.76,228.1527,0.161515427
3019.5454,11.392,2.157495,600.5461,153.179,150.709,0.255066181
1544.9102,6.052,2.472174,998.1506,51.041,224.5843,0.05113557
5208.0229,11.392,2.470859,999.1896,44.861,224.5843,0.044897385
4216.3594,5.963,2.470202,2555.688,50.011,186.0936,0.019568508
3582.3652,6.319,2.4679,2162.7258,79.079,207.3997,0.036564506
2931.9226,5.607,2.472174,2557.8662,40.398,178.4046,0.015793633
4747.4795,7.743,2.464612,1765.2412,99.678,208.2467,0.056467071
5681.7241,15.308,2.298887,599.5818,61.169,215.4662,0.102019441
4571.6357,6.853,2.468886,2547.4309,79.193,193.8919,0.031087399
3340.4304,6.052,2.463954,2160.7019,42.229,185.7625,0.019544112
7175.7983,9.79,2.466256,1369.8042,99.907,233.2595,0.072935241
4229.8169,8.188,2.47053,1380.167,46.062,199.8093,0.033374222
3178.6421,5.696,2.471188,2561.824,53.902,186.0936,0.021040477
3271.0498,6.141,2.46494,2168.2695,45.204,185.7625,0.020847962
4532.4595,8.811,2.470859,1378.74,60.368,192.8959,0.043784905
4298.3003,6.586,2.469215,2158.3525,77.648,207.3997,0.035975588
6515.7861,19.135,2.477436,599.6591,78.792,221.075,0.131394654
4438.2578,6.23,2.462639,2545.8892,60.711,188.5268,0.023846678
5163.4639,11.036,2.475791,997.2692,43.545,224.5843,0.043664238
5724.4893,7.832,2.465269,1761.1066,77.591,205.0572,0.044058094
4049.7864,15.486,2.389641,600.3261,200.329,146.2,0.333700301
6944.0312,13.083,2.469215,997.612,105.801,235.4119,0.106054258
6619.2588,19.491,2.480724,599.4835,80.395,221.075,0.134107111
6127.3149,9.167,2.466584,1376.8022,102.825,233.2595,0.074683931
5948.1816,17.177,2.42614,599.7864,38.395,210.0918,0.064014456
4679.5942,11.748,2.471846,997.9964,53.215,224.5843,0.053321836
4077.5986,7.921,2.46494,1373.072,54.645,199.8093,0.039797622
3470.22,16.02,2.450472,599.5881,101.109,228.1527,0.168630765
7376.4634,8.188,2.455076,2148.6169,196.609,190.0223,0.091504912
5157.7817,14.151,2.47349,992.9216,58.88,221.5021,0.059299747
6333.3633,17.978,2.477107,600.4967,50.297,214.6092,0.083758995
4090.4578,7.832,2.463954,1765.6146,53.101,195.139,0.03007508
4640.7173,6.853,2.467242,2544.6741,151.806,226.2221,0.059656362
5874.3154,17.177,2.471846,600.0461,38.109,210.0918,0.06351012
3386.4849,5.963,2.469544,2554.9021,41.542,178.4046,0.016259723
5402.4082,12.015,2.454089,998.9256,58.937,221.5021,0.05900039
3948.7063,8.722,2.472832,1384.5594,44.746,191.0587,0.032317862
7101.6328,10.235,2.463954,1364.0652,96.416,233.2595,0.070682838
4015.6943,8.099,2.470859,1382.8668,95.329,233.2595,0.068935779
2455.2305,9.612,2.019062,599.5548,148.659,150.709,0.247948978
7079.2041,10.769,2.466913,1362.9756,197.468,241.6836,0.14488007
6405.4346,17.444,2.43436,599.0659,48.523,214.6092,0.080997767
6551.373,19.046,2.483683,600.7058,81.596,221.075,0.135833548
4207.9858,8.366,2.471846,1376.0774,43.888,199.8093,0.031893555
5764.8613,10.324,2.466584,1362.7902,204.391,241.6836,0.149979799
5640.7534,12.46,2.472503,997.547,58.765,221.5021,0.058909505
4996.5913,7.298,2.458693,2158.2729,96.531,211.9429,0.04472604
3164.2876,5.518,2.473161,2570.217,50.239,186.0936,0.019546599
6292.6919,18.334,2.477107,599.2323,51.842,214.6092,0.086514028
3898.4651,7.12,2.460337,1766.0168,46.463,195.139,0.026309489
7251.1597,7.743,2.466913,2542.123,145.855,226.2221,0.057375273
6885.1172,19.313,2.480066,599.4081,84.057,221.075,0.14023334
7107.0161,9.968,2.469215,1371.6664,103.168,233.2595,0.075213623
6153.3325,7.298,2.463625,2157.6428,193.863,190.0223,0.089849441
5338.709,13.617,2.481053,997.7676,75.874,229.4368,0.07604376
3789.6094,6.052,2.474476,2560.8784,35.82,178.4046,0.013987388
4173.894,7.031,1.729045,1767.8688,41.885,190.3269,0.023692369
4322.5239,6.675,2.463625,2163.5405,79.021,207.3997,0.036523929
3198.9778,12.015,2.209119,599.659,151.92,150.709,0.253343984
5329.7378,7.832,2.461981,1757.004,101.624,208.2467,0.057839367
3006.387,5.963,2.471188,1772.4612,56.992,197.9676,0.032154159
5590.5127,12.549,2.459679,996.4428,56.591,221.5021,0.056793024
6871.6602,18.957,2.478751,600.0459,81.539,221.075,0.135887938
4365.5874,16.465,2.471188,599.7188,101.395,228.1527,0.169070905
6423.9766,7.654,2.461981,2156.9783,152.721,190,0.070803216
4744.7881,10.413,2.468886,996.7474,197.468,249.3077,0.19811238
5205.0322,8.188,2.46231,1763.6816,80.338,205.0572,0.045551306
5045.3374,10.769,2.47908,997.309,34.733,225.5982,0.034826719
3872.4475,7.298,2.471188,1762.3612,45.605,195.139,0.025877215
4815.9629,10.235,2.47349,999.5472,44.689,225.5982,0.044709244
4537.2446,7.387,2.459022,1761.7484,53.043,195.139,0.030108158
3234.8645,16.554,2.480066,600.2642,100.88,228.1527,0.168059331
3464.2388,6.23,2.4679,2552.251,51.498,186.0936,0.020177483
3862.5789,7.654,2.470859,1374.9326,51.67,199.8093,0.037580024
5864.7451,17.622,2.481381,599.6081,49.61,214.6092,0.082737375
6162.603,16.91,2.41496,598.8945,57.678,215.4662,0.096307446
4761.2358,7.298,2.461652,1769.821,58.479,197.9676,0.033042325
5048.627,11.036,2.473161,998.7436,44.002,225.5982,0.044057354
5965.8257,13.083,2.473819,999.0274,77.763,229.4368,0.077838706
3669.689,6.052,2.465927,2162.0352,82.34,207.3997,0.038084486
3835.3647,8.277,2.47053,1379.4668,40.283,191.0587,0.029201863
3463.0425,6.319,2.468886,2170.1729,53.387,171.4773,0.024600344
5059.9912,9.434,2.471846,1373.9324,77.763,188.4414,0.056598854
3154.7178,5.696,2.472503,2561.9517,51.784,186.0936,0.020212715
4513.9185,6.497,2.46494,2550.0962,80.28,193.8919,0.031481165
1773.0883,4.361,2.466256,2185.9104,62.542,194.1913,0.02861142
4250.7505,6.764,2.46231,2548.3657,99.678,210.8388,0.03911448
6335.1572,7.565,2.461981,2157.2209,151.691,190,0.070317787
3681.3521,6.141,2.463296,2547.2825,41.084,178.4046,0.016128561
4989.7134,9.078,2.476449,1370.2544,73.185,188.4414,0.05340979
6495.4502,18.245,2.47612,600.0281,53.787,214.6092,0.089640802
6043.5796,17.978,2.469544,599.1604,49.953,214.6092,0.083371665
6792.4111,10.858,2.463954,1364.0712,198.212,241.6836,0.14530913
3771.0681,6.764,2.466256,2150.0222,47.836,171.4773,0.022249073
4797.1226,9.345,2.47908,1375.8879,48.637,199.8093,0.035349537
5936.5181,8.633,1.548194,1758.8058,148.773,218.3649,0.084587508
5430.2197,8.277,2.474147,1761.9628,200.558,241.6836,0.113826467
3432.8379,15.397,2.369254,600.0802,97.733,228.1527,0.162866564
5254.6753,7.476,2.46231,1762.3284,62.199,197.9676,0.035293649
4105.1113,6.497,2.466256,1765.3798,40.283,190.3269,0.022818319
5081.2236,7.654,2.466913,2539.9951,61.397,188.5268,0.024172094
5027.6934,7.476,2.464283,1765.8782,96.931,208.2467,0.054891102
5646.436,16.643,2.450144,600.258,40.398,210.0918,0.067301061
4052.478,8.188,2.472832,1374.27,40.169,191.0587,0.029229336
4369.1763,9.345,2.473819,1370.729,60.768,192.8959,0.044332614
3375.7187,6.319,2.471188,2553.1333,38.681,178.4046,0.015150404
3469.6218,6.052,2.465927,2560.7405,39.711,178.4046,0.015507624
5700.2656,15.397,2.469215,1000.6498,151.634,244.8175,0.151535532
3772.5635,6.942,2.469873,2541.5022,39.94,178.4046,0.015715115
6295.6816,19.313,2.479408,600.6062,63.114,215.4662,0.10508383
3477.9951,6.319,2.466913,2553.2258,59.967,188.5268,0.023486759
5819.5879,13.083,2.47053,990.9598,78.449,229.4368,0.079164664
4728.9385,6.942,2.468229,2546.9885,92.983,210.8388,0.036507036
2767.7419,10.769,2.167031,599.513,150.719,150.709,0.251402388
5576.7563,6.853,2.472174,2547.2939,146.541,226.2221,0.057528109
2851.4771,6.23,2.469873,2548.8386,36.964,178.4046,0.014502291
5119.2041,11.125,2.472832,998.7456,45.891,225.5982,0.045948638
3909.5303,6.319,2.460337,2556.4705,60.654,188.5268,0.02372568
3647.26,6.23,2.466584,2162.0549,55.962,171.4773,0.025883709
5858.166,7.743,2.462967,2150.6387,104.313,211.9429,0.048503266
4975.6577,11.036,2.47053,998.293,43.144,225.5982,0.043217773
5207.126,7.832,2.457706,1763.0298,82.798,205.0572,0.046963472
5188.8838,9.701,2.475463,1377.3794,82.741,188.4414,0.060071321
5135.6519,7.209,2.469544,2151.9404,97.332,211.9429,0.045229877
4385.9233,8.722,2.474147,1378.2108,59.795,192.8959,0.043385961
1421.6998,4.628,2.4679,1776.4132,37.136,190.3269,0.020905046
5109.6343,11.303,2.470859,997.1646,42.629,225.5982,0.042750214
4070.1221,7.921,2.474805,1386.9108,49.438,199.8093,0.035646128
5424.2383,12.104,2.476449,999.3974,57.735,221.5021,0.057769812
5749.9087,8.455,2.463625,1762.223,197.41,241.6836,0.11202328
